Repository: beatcsh/pantografo_codes_releases

# 🤖 Communication and Converter System

Welcome to the source code repository developed by the Yaskawa intern team.  
This system converts DXF files into JBI format, prepared specifically for an industrial pantograph system.

You will also find here all the necessary files to build and run the app containerized with Docker 🐳, enabling portability and easy deployment.

---

## 🪛 Project Overview

The project is divided into three main parts:

- 💻 **Frontend**  
  The user interface to operate the robot. Users can log in and control the system.  
  Default roles include:  
  - **Admin** — full access to all tools and features.  
  - **Operator** — limited access focused on operation, monitoring, and diagnostics.

- 🗄️ **Backend**  
  Handles the logic to convert DXF files into JBI format, perform alarm data analysis, and send files to the robot.

- 👓 **YMConnect**  
  A C# API enabling real-time communication with the robot, supporting diagnostics and process execution.

---

## 🧩 Technology Stack

- 🐍 **FastAPI** (Python)  
- 📤 **FTP** (File Transfer Protocol)  
- 🪛 **Robots from Yaskawa Motoman Robotics**  
- 🕸️ **ReactJS**  
- ⚙️ **.NET 8** (ASP.NET Web API)  
- 🔌 **TCP/IP** (Robot communication)  
- 🗼 **YMConnect v1.1.3** — [GitHub Release](https://github.com/Yaskawa-Global/YMConnect/releases/tag/v1.1.3)  
- 🐳 **Docker** (Containerization)

---

File: backend/data/parametros_corte_laser.csv
Material,Current (A),Thickness (mm),Cutting speed (mm/s),Thickness (in),Cutting speed (in/s)
Carbon steel,30,0.5,89,0.018,4
Carbon steel,30,3.0,19,0.135,1
Carbon steel,30,6.0,11,6.35,0
Carbon steel,80,3.0,102,0.135,3
Carbon steel,80,6.0,51,6.35,2
Carbon steel,80,20.0,9,19.05,0
Carbon steel,130,6.0,67,6.35,3
Carbon steel,130,10.0,45,9.525,2
Carbon steel,130,25.0,9,25.4,0
Carbon steel,200,6.0,87,6.35,3
Carbon steel,200,12.0,51,12.7,2
Carbon steel,200,25.0,28,25.4,1
Carbon steel,200,50.0,4,50.8,0
Carbon steel,260,10.0,74,9.525,3
Carbon steel,260,20.0,36,19.05,2
Carbon steel,260,64.0,3,63.5,0
Carbon steel,400,12.0,74,12.7,3
Carbon steel,400,25.0,35,25.4,1
Carbon steel,400,50.0,13,50.8,1
Stainless steel,60,3.0,46,2.667,2
Stainless steel,60,4.0,38,3.429,2
Stainless steel,60,5.0,33,4.763,1
Stainless steel,60,6.0,27,6.35,1
Stainless steel,130,10.0,16,9.525,1
Stainless steel,130,12.0,14,12.7,1
Stainless steel,130,25.0,8,25.4,0
Stainless steel,260,12.0,29,12.7,1
Stainless steel,260,20.0,18,19.05,1
Stainless steel,260,25.0,13,25.4,1
Stainless steel,260,50.0,9,50.8,0
Stainless steel,400,20.0,30,9.525,1
Stainless steel,400,40.0,12,38.1,1
Stainless steel,400,80.0,3,76.2,0
Stainless steel,800,75.0,8,76.2,0
Stainless steel,800,125.0,3,127.0,0
Stainless steel,800,160.0,2,158.75,0
Aluminum,45,1.5,74,0.048,4
Aluminum,45,4.0,43,0.135,2
Aluminum,6,1690.0,0,60.0,0
Aluminum,130,12.0,24,0.5,1
Aluminum,130,20.0,19,0.75,1
Aluminum,130,25.0,9,1.0,0
Aluminum,260,12.0,86,0.5,3
Aluminum,260,20.0,37,0.75,2
Aluminum,260,25.0,17,1.0,1
Aluminum,400,20.0,40,0.75,2
Aluminum,400,40.0,21,1.5,1
Aluminum,400,75.0,4,3.0,0
Aluminum,800,75.0,15,3.0,1
Aluminum,800,160.0,3,6.25,0

File: backend/data/parametros_corte_laser_m_min.csv
Potencia,Material,Espesor (mm),Velocidad (m/min),Presión de aire (MPa),Gas,Enfoque de corte
1000W,Acero carbono,1.0,15–18,1,O2,1.0
1000W,Acero carbono,2.0,5.1–6,0.5–0.8,O2,1.0
1000W,Acero carbono,3.0,3.5–4.2,0.25–0.4,O2,1.0
1000W,Acero carbono,4.0,2.3–2.7,0.15–0.2,O2,1.0
1000W,Acero carbono,5.0,1.7–2.1,0.15–0.2,O2,1.0
1000W,Acero carbono,6.0,1.2–1.8,0.10–0.15,O2,1.0
1000W,Acero carbono,8.0,0.9–1.1,0.10–0.15,O2,1.0
1000W,Acero carbono,10.0,0.6–0.72,0.10–0.15,O2,1.0
1000W,Acero inoxidable,0.5,>24,1,N2,0.6
1000W,Acero inoxidable,1.0,17–21,>1.1,N2,0.6
1000W,Acero inoxidable,2.0,5.4–7.2,>1.5,N2,0.6
1000W,Acero inoxidable,3.0,2.1–3,>2.0,N2,0.6
1000W,Acero inoxidable,4.0,0.8–1.5,>2.0,N2,0.6
1000W,Acero inoxidable,5.0,0.6–0.9,>2.0,N2,0.6
1200W,Acero inoxidable,1.0,24,1,N2,0.6
1200W,Acero inoxidable,2.0,6,>1.1,N2,0.6
1200W,Acero inoxidable,3.0,2.8,>1.5,N2,0.6
1200W,Acero inoxidable,4.0,1.8,>2.0,N2,0.6
1200W,Acero inoxidable,5.0,0.8,>2.0,N2,0.6
1200W,Acero carbono,1.0,18,1,O2,1.0
1200W,Acero carbono,2.0,6.6,0.5–0.8,O2,1.0
1200W,Acero carbono,3.0,4.5,0.25–0.4,O2,1.0
1200W,Acero carbono,4.0,2,0.15–0.2,O2,1.0
1200W,Acero carbono,5.0,2,0.15–0.2,O2,1.0
1200W,Acero carbono,6.0,1.8,0.10–0.15,O2,1.0
1200W,Acero carbono,8.0,1.3,0.10–0.15,O2,1.0
1200W,Acero carbono,10.0,0.9,0.10–0.15,O2,1.0
1200W,Acero carbono,12.0,0.6,0.10–0.16,O2,1.0
1200W,Aluminio,2.0,6.6,>1.5,N2,0.6
1200W,Aluminio,3.0,1.8,>1.5,N2,0.6
